Repository: poojasrinivas1304/Sensors-Morphology

# Architecture and Morphology Optimization of 3D-Printed Conductive-TPU Piezoresistive Sensors

> Data, analysis code and reproducibility records accompanying the manuscript
> *Sequential architecture and infill-morphology screening and validation of
> 3D-printed conductive-TPU piezoresistive sensors for textile-integrated
> bending sensing*.

---

## Overview

This repository contains the frozen analysis inputs, specimen-level results,
quality-control records and scripts used to study fused-filament-fabricated
conductive-TPU bending sensors. The experiments examined two complementary
design scales:

1. **Through-thickness architecture:** two or three conductive TPU layers
   combined with zero, one or two nonconductive backing TPU layers.
2. **In-plane morphology:** rectilinear, grid and honeycomb infill at 40%,
   60% and 80% nominal infill.

The work followed a sequential design comprising architecture screening,
exploratory morphology screening, independent confirmation, bending-orientation
and textile feasibility tests, displacement-programme validation,
quasi-static electrical hysteresis and 5000-cycle durability testing.

Each independently fabricated sensor was treated as the experimental unit.
Cycles within a sensor are repeated observations and were not treated as
independent replicates.

---

## Study Design

| Stage | Design | Independent sensors | Purpose |
|---|---|---:|---|
| Architecture | CL2/CL3 crossed with BL0/BL1/BL2 | 3 per architecture | Balanced architecture comparison |
| Morphology screen | Rectilinear, grid and honeycomb at 40%, 60% and 80% | 1 per condition | Exploratory candidate nomination |
| Finalist confirmation | Rectilinear 80% and grid 80% | 3 per condition | Independent replication |
| Outward-bending pilot | Rectilinear 80%, grid 80% and solid 100% | 1 per condition | Descriptive orientation feasibility |
| Textile integration | Three designs, inward and outward | 1 per design-orientation combination | Feasibility evidence |
| Progressive displacement | Selected grid 80% design | 5 retained sensors | Ordered low-medium-high programme |
| Fixed displacement | Low, medium and high cohorts | 5 per condition | Independent condition summaries |
| Quasi-static hysteresis | Staircase loading-unloading protocol | 5 sensors | Stabilized branch separation |
| Extended durability | Medium programme, 5000 cycles | 5 sensors | Response retention and resistance evolution |

`CL` denotes the number of conductive TPU layers and `BL` denotes the number
of nonconductive backing TPU layers.

---

## Main Findings

- **CL2-BL1** was selected as the baseline architecture because it combined a
  moderate late-stage response with the lowest mean within-sensor response
  variability and a nominal thickness of 0.60 mm.
- **Grid 80%** was selected for subsequent validation because the predefined
  engineering hierarchy prioritized repeatability over maximum response. The
  selection is not presented as statistical or universal superiority.
- The replicated grid 80% condition had a mean late-stage central 80%
  excursion of **5.63 ± 3.08 percentage points** and a mean within-sensor
  excursion coefficient of variation of **15.87 ± 3.77%**.
- Quasi-static electrical hysteresis, expressed as the mean absolute
  loading-unloading difference, was **2.38 ± 0.92 percentage points** across
  five independently fabricated sensors.
- All five durability sensors retained periodic electrical responses through
  5000 cycles. Mean response retention was **54.2 ± 17.3%**, indicating

## Data Dictionary and Primary Metrics

The specimen-specific normalized resistance response is

```text
dR_R0 = (R - R0) / R0
```

where one reference resistance, `R0`, was retained throughout each complete
recording. The principal within-cycle response metric is the central 80%
excursion:

```text
A80 = P90 - P10
```

Primary 500-cycle endpoint windows:

- Early: Cycles 1-50
- Late: Cycles 451-500

Primary 5000-cycle durability windows:

- Early: Cycles 1-50
- Late: Cycles 4951-5000

The audit workbook contains the detailed data dictionary, canonical specimen
inventory, Phase 1 model coefficients, planned contrasts, model diagnostics
and leave-one-sensor-out sensitivity results.

---

## Data Provenance and Inclusion Rules

- The approved replacement record for Sample 13 is the canonical Phase 1
  record.
- The original Sample 4 record is retained as the canonical manuscript record.
- Phase 2 is exploratory because it contains one sensor per morphology-infill
  condition.
- Phase 2 screening specimens were not pooled with the independently printed
  Phase 3 confirmation specimens.
- One progressive-displacement record with documented incorrect specimen
  placement was excluded before the primary five-sensor analysis; the
  inclusion audit is retained in `frozen_inputs/progressive/`.
- Cycles failing the prespecified observation-completeness rule remain in the
  audit but are excluded from primary cycle-level summaries.

---

File: frozen_inputs/durability/block_metrics_5000.csv
sample,window,cycle_midpoint,median_centre_pct,median_A80_pct_points,valid_cycles
1,1-50,25.5,-1.479423820105938,4.60448160311952,50
1,451-500,475.5,-7.115410376186688,3.6564936259906466,50
1,951-1000,975.5,-6.603594944627757,2.8835623908689656,50
1,1951-2000,1975.5,-6.706196499365389,2.7869684083270827,50
1,2951-3000,2975.5,-6.398002640588171,2.990566989933886,50
1,3951-4000,3975.5,-6.706196499365389,2.2647633604547353,50
1,4951-5000,4975.5,-8.231002538688774,2.3215057535306105,50
2,1-50,25.5,-13.372498153518972,6.910906171783523,50
2,451-500,475.5,-25.810491890312015,2.8044153353299706,50
2,951-1000,975.5,-28.111672380313927,2.32136344128957,50
2,1951-2000,1975.5,-28.199399924757373,2.278810515117085,50
2,2951-3000,2975.5,-27.157332355629237,2.343105926138332,50
2,3951-4000,3975.5,-28.181861311800866,1.7614444980294994,50
2,4951-5000,4975.5,-32.73242374242717,1.7654397927091203,50
3,1-50,25.5,7.076330165233652e-05,5.777603269044428,50
3,451-500,475.5,-11.962999388958345,5.615422400343456,50
3,951-1000,975.5,-12.997684285781798,4.81272507806091,50
3,1951-2000,1975.5,-13.24214557635608,4.350241142715768,50
3,2951-3000,2975.5,-12.284658700980852,4.449081663224317,50
3,3951-4000,3975.5,-13.144377984656007,3.2761379199547402,50
3,4951-5000,4975.5,-17.036787531678904,3.6308188476778076,50
4,1-50,25.5,3.418377246643229,11.956393073368664,50
4,451-500,475.5,-14.776287461117255,11.298947895800445,50
4,951-1000,975.5,-18.55995274504575,11.428486262753262,50
4,1951-2000,1975.5,-17.034701249191436,9.879066692043779,50
4,2951-3000,2975.5,-16.056543468113773,9.610596408482573,50
4,3951-4000,3975.5,-15.191684722692314,8.868409001292225,50
4,4951-5000,4975.5,-13.28483266657231,7.817220321497377,50
5,1-50,25.5,-3.181818190910807,5.611942409371532,50
5,451-500,475.5,-14.148856020835007,6.575815595663432,50
5,951-1000,975.5,-13.475276647119156,5.128079771193834,50
5,1951-2000,1975.5,-15.542333926695878,5.52642446167107,50
5,2951-3000,2975.5,-15.480537568418441,5.342502220967083,50
5,3951-4000,3975.5,-17.822813338859625,3.6592088310237427,50
5,4951-5000,4975.5,-17.217911689029126,3.741874551094865,50

File: frozen_inputs/durability/group_summary_5000.csv
metric,mean,sd,median,min,max
derived_cycle_period_s,1.2205439999993999,0.004850111338523222,1.21847,1.2147599999999998,1.226049999999
early_A80_pct_points,6.972265305337532,2.903850459909568,5.777603269044428,4.60448160311952,11.956393073368664
late_A80_pct_points,3.855371853301956,2.370659729105334,3.6308188476778076,1.7654397927091203,7.817220321497377
A80_retention_pct,54.173036409588335,17.253687963305044,62.842993514823284,25.545706291270722,66.67699484667214
early_centre_pct,-2.923058430918167,6.326537733190698,-1.479423820105938,-13.372498153518972,3.418377246643229
late_centre_pct,-17.700591633679256,9.162445596617925,-17.036787531678904,-32.73242374242717,-8.231002538688774
early_to_late_centre_change_pp,-14.777533202761088,4.867668303814979,-16.703209913215538,-19.3599255889082,-6.751578718582836
late_A80_CV_pct,18.37799268072527,3.4981264999376864,18.126398147678827,14.118718405345316,23.822237478108867

File: frozen_inputs/durability/specimen_metrics_5000.csv
sample,detected_onset_elapsed_s,pre_onset_baseline_duration_s,R0_first5_kOhm,R0_pre_onset_kOhm,R0_difference_pct,derived_cycle_period_s,cycles_with_no_data,cycles_with_lt19_points,median_points_per_cycle,early_A80_pct_points,late_A80_pct_points,A80_retention_pct,early_centre_pct,late_centre_pct,early_to_late_centre_change_pp,late_A80_CV_pct
1,5.25,4.75,4.47019347,4.47019347,0.0,1.226049999999,24,32,25.0,4.60448160311952,2.3215057535306105,50.418395676894406,-1.479423820105938,-8.231002538688774,-6.751578718582836,23.822237478108867
2,2.45,1.9500000000000002,4.649117647,4.649117647,0.0,1.218309999999,0,0,24.0,6.910906171783523,1.7654397927091203,25.545706291270722,-13.372498153518972,-32.73242374242717,-19.3599255889082,18.126398147678827
3,4.35,3.8499999999999996,4.619626168,4.614383562,0.11361443905905373,1.225129999999,0,0,25.0,5.777603269044428,3.6308188476778076,62.842993514823284,7.076330165233652e-05,-17.036787531678904,-17.036858294980558,17.333618744720663
4,41.2,40.7,4.036319218,4.00854516,0.6928712760217556,1.2147599999999998,0,0,24.0,11.956393073368664,7.817220321497377,65.38109171828113,3.418377246643229,-13.28483266657231,-16.703209913215538,14.118718405345316
5,21.65,21.15,3.749295775,3.831134565,-2.136150234649874,1.21847,0,0,24.0,5.611942409371532,3.741874551094865,66.67699484667214,-3.181818190910807,-17.217911689029126,-14.03609349811832,18.488990627772687
