Repository: poojasrinivas1304/Sensors-Morphology

# Architecture and Morphology Optimization of 3D-Printed Conductive-TPU Piezoresistive Sensors

> Data, analysis code and reproducibility records accompanying the manuscript
> *Sequential architecture and infill-morphology screening and validation of
> 3D-printed conductive-TPU piezoresistive sensors for textile-integrated
> bending sensing*.

---

## Overview

This repository contains the frozen analysis inputs, specimen-level results,
quality-control records and scripts used to study fused-filament-fabricated
conductive-TPU bending sensors. The experiments examined two complementary
design scales:

1. **Through-thickness architecture:** two or three conductive TPU layers
   combined with zero, one or two nonconductive backing TPU layers.
2. **In-plane morphology:** rectilinear, grid and honeycomb infill at 40%,
   60% and 80% nominal infill.

The work followed a sequential design comprising architecture screening,
exploratory morphology screening, independent confirmation, bending-orientation
and textile feasibility tests, displacement-programme validation,
quasi-static electrical hysteresis and 5000-cycle durability testing.

Each independently fabricated sensor was treated as the experimental unit.
Cycles within a sensor are repeated observations and were not treated as
independent replicates.

---

## Study Design

| Stage | Design | Independent sensors | Purpose |
|---|---|---:|---|
| Architecture | CL2/CL3 crossed with BL0/BL1/BL2 | 3 per architecture | Balanced architecture comparison |
| Morphology screen | Rectilinear, grid and honeycomb at 40%, 60% and 80% | 1 per condition | Exploratory candidate nomination |
| Finalist confirmation | Rectilinear 80% and grid 80% | 3 per condition | Independent replication |
| Outward-bending pilot | Rectilinear 80%, grid 80% and solid 100% | 1 per condition | Descriptive orientation feasibility |
| Textile integration | Three designs, inward and outward | 1 per design-orientation combination | Feasibility evidence |
| Progressive displacement | Selected grid 80% design | 5 retained sensors | Ordered low-medium-high programme |
| Fixed displacement | Low, medium and high cohorts | 5 per condition | Independent condition summaries |
| Quasi-static hysteresis | Staircase loading-unloading protocol | 5 sensors | Stabilized branch separation |
| Extended durability | Medium programme, 5000 cycles | 5 sensors | Response retention and resistance evolution |

`CL` denotes the number of conductive TPU layers and `BL` denotes the number
of nonconductive backing TPU layers.

---

## Main Findings

- **CL2-BL1** was selected as the baseline architecture because it combined a
  moderate late-stage response with the lowest mean within-sensor response
  variability and a nominal thickness of 0.60 mm.
- **Grid 80%** was selected for subsequent validation because the predefined
  engineering hierarchy prioritized repeatability over maximum response. The
  selection is not presented as statistical or universal superiority.
- The replicated grid 80% condition had a mean late-stage central 80%
  excursion of **5.63 ± 3.08 percentage points** and a mean within-sensor
  excursion coefficient of variation of **15.87 ± 3.77%**.
- Quasi-static electrical hysteresis, expressed as the mean absolute
  loading-unloading difference, was **2.38 ± 0.92 percentage points** across
  five independently fabricated sensors.
- All five durability sensors retained periodic electrical responses through
  5000 cycles. Mean response retention was **54.2 ± 17.3%**, indicating

## Data Dictionary and Primary Metrics

The specimen-specific normalized resistance response is

```text
dR_R0 = (R - R0) / R0
```

where one reference resistance, `R0`, was retained throughout each complete
recording. The principal within-cycle response metric is the central 80%
excursion:

```text
A80 = P90 - P10
```

Primary 500-cycle endpoint windows:

- Early: Cycles 1-50
- Late: Cycles 451-500

Primary 5000-cycle durability windows:

- Early: Cycles 1-50
- Late: Cycles 4951-5000

The audit workbook contains the detailed data dictionary, canonical specimen
inventory, Phase 1 model coefficients, planned contrasts, model diagnostics
and leave-one-sensor-out sensitivity results.

---

## Data Provenance and Inclusion Rules

- The approved replacement record for Sample 13 is the canonical Phase 1
  record.
- The original Sample 4 record is retained as the canonical manuscript record.
- Phase 2 is exploratory because it contains one sensor per morphology-infill
  condition.
- Phase 2 screening specimens were not pooled with the independently printed
  Phase 3 confirmation specimens.
- One progressive-displacement record with documented incorrect specimen
  placement was excluded before the primary five-sensor analysis; the
  inclusion audit is retained in `frozen_inputs/progressive/`.
- Cycles failing the prespecified observation-completeness rule remain in the
  audit but are excluded from primary cycle-level summaries.

---

File: frozen_inputs/fixed_conditions/high_displacement_specimen_summary.csv
specimen,valid_cycles,median_A80_pct_points,IQR_A80_pct_points,early_A80_cycles_1_50,late_A80_cycles_101_150,late_vs_early_A80_change_pct,late_A80_CV_pct,early_cycle_center_pct,late_cycle_center_pct,resistance_evolution_pct_points
1,150,10.653113959999999,3.209320512499996,12.614533725000001,8.134837984999997,-35.512178552600474,12.571032738752933,-4.838030699999999,-14.064124125,-9.226093425
2,150,3.2703289949999994,0.7389350550000002,2.8540549599999996,3.5781174399999998,25.36960535616316,15.099659065817363,5.3613749,-4.66153875,-10.02291365
3,150,3.0875754300000002,1.0555040775000002,3.690708275,2.9325685649999995,-20.541848705178428,17.91581561410176,-0.98312515,-7.9183201,-6.93519495
4,150,7.398728825000001,2.2657305899999995,5.786156729999999,8.377438385,44.78415943288837,9.239185562194718,-9.36829805,-12.217375525,-2.8490774749999996
5,150,3.1955533399999987,1.1555278450000008,4.3504214,2.75225965,-36.73579184765872,15.062645629449637,-2.6671268,-11.574576799999999,-8.907449999999999

File: frozen_inputs/fixed_conditions/medium_displacement_specimen_summary.csv
specimen,valid_cycles,median_A80_pct_points,IQR_A80_pct_points,early_A80_cycles_1_50,late_A80_cycles_101_150,late_vs_early_A80_change_pct,late_A80_CV_pct,early_cycle_center_pct,late_cycle_center_pct,resistance_evolution_pct_points
1,150,4.1560307949999995,1.1178740275,4.109288749999999,4.016216515,-2.264923218160303,13.55310691210699,-1.5079119,-4.3242215,-2.8163096000000003
2,150,5.4841939649999984,2.048167480000002,7.02894788,4.398351065,-37.42518595827175,12.704398408015912,-13.993122499999998,-20.672105950000002,-6.678983450000004
3,150,5.156877474999999,1.2695799300000008,5.224169049999999,5.365080234999999,2.6972937447343948,15.799265562212074,0.0514713,-6.469847125,-6.5213184250000005
4,150,7.774190195,1.8761732249999996,7.876817244999998,8.44214452,7.177102850251561,13.092974663460968,2.4929889249999997,-11.1746525,-13.667641425
5,150,3.551301040000001,0.7242063824999998,3.384451285,3.3778656750000002,-0.19458427512865462,11.959516707163615,-3.1590314500000005,-7.103724625,-3.9446931749999994
