Repository: poojasrinivas1304/Sensors-Morphology

# Architecture and Morphology Optimization of 3D-Printed Conductive-TPU Piezoresistive Sensors

> Data, analysis code and reproducibility records accompanying the manuscript
> *Sequential architecture and infill-morphology screening and validation of
> 3D-printed conductive-TPU piezoresistive sensors for textile-integrated
> bending sensing*.

---

## Overview

This repository contains the frozen analysis inputs, specimen-level results,
quality-control records and scripts used to study fused-filament-fabricated
conductive-TPU bending sensors. The experiments examined two complementary
design scales:

1. **Through-thickness architecture:** two or three conductive TPU layers
   combined with zero, one or two nonconductive backing TPU layers.
2. **In-plane morphology:** rectilinear, grid and honeycomb infill at 40%,
   60% and 80% nominal infill.

The work followed a sequential design comprising architecture screening,
exploratory morphology screening, independent confirmation, bending-orientation
and textile feasibility tests, displacement-programme validation,
quasi-static electrical hysteresis and 5000-cycle durability testing.

Each independently fabricated sensor was treated as the experimental unit.
Cycles within a sensor are repeated observations and were not treated as
independent replicates.

---

## Study Design

| Stage | Design | Independent sensors | Purpose |
|---|---|---:|---|
| Architecture | CL2/CL3 crossed with BL0/BL1/BL2 | 3 per architecture | Balanced architecture comparison |
| Morphology screen | Rectilinear, grid and honeycomb at 40%, 60% and 80% | 1 per condition | Exploratory candidate nomination |
| Finalist confirmation | Rectilinear 80% and grid 80% | 3 per condition | Independent replication |
| Outward-bending pilot | Rectilinear 80%, grid 80% and solid 100% | 1 per condition | Descriptive orientation feasibility |
| Textile integration | Three designs, inward and outward | 1 per design-orientation combination | Feasibility evidence |
| Progressive displacement | Selected grid 80% design | 5 retained sensors | Ordered low-medium-high programme |
| Fixed displacement | Low, medium and high cohorts | 5 per condition | Independent condition summaries |
| Quasi-static hysteresis | Staircase loading-unloading protocol | 5 sensors | Stabilized branch separation |
| Extended durability | Medium programme, 5000 cycles | 5 sensors | Response retention and resistance evolution |

`CL` denotes the number of conductive TPU layers and `BL` denotes the number
of nonconductive backing TPU layers.

---

## Main Findings

- **CL2-BL1** was selected as the baseline architecture because it combined a
  moderate late-stage response with the lowest mean within-sensor response
  variability and a nominal thickness of 0.60 mm.
- **Grid 80%** was selected for subsequent validation because the predefined
  engineering hierarchy prioritized repeatability over maximum response. The
  selection is not presented as statistical or universal superiority.
- The replicated grid 80% condition had a mean late-stage central 80%
  excursion of **5.63 ± 3.08 percentage points** and a mean within-sensor
  excursion coefficient of variation of **15.87 ± 3.77%**.
- Quasi-static electrical hysteresis, expressed as the mean absolute
  loading-unloading difference, was **2.38 ± 0.92 percentage points** across
  five independently fabricated sensors.
- All five durability sensors retained periodic electrical responses through
  5000 cycles. Mean response retention was **54.2 ± 17.3%**, indicating

## Data Dictionary and Primary Metrics

The specimen-specific normalized resistance response is

```text
dR_R0 = (R - R0) / R0
```

where one reference resistance, `R0`, was retained throughout each complete
recording. The principal within-cycle response metric is the central 80%
excursion:

```text
A80 = P90 - P10
```

Primary 500-cycle endpoint windows:

- Early: Cycles 1-50
- Late: Cycles 451-500

Primary 5000-cycle durability windows:

- Early: Cycles 1-50
- Late: Cycles 4951-5000

The audit workbook contains the detailed data dictionary, canonical specimen
inventory, Phase 1 model coefficients, planned contrasts, model diagnostics
and leave-one-sensor-out sensitivity results.

---

## Data Provenance and Inclusion Rules

- The approved replacement record for Sample 13 is the canonical Phase 1
  record.
- The original Sample 4 record is retained as the canonical manuscript record.
- Phase 2 is exploratory because it contains one sensor per morphology-infill
  condition.
- Phase 2 screening specimens were not pooled with the independently printed
  Phase 3 confirmation specimens.
- One progressive-displacement record with documented incorrect specimen
  placement was excluded before the primary five-sensor analysis; the
  inclusion audit is retained in `frozen_inputs/progressive/`.
- Cycles failing the prespecified observation-completeness rule remain in the
  audit but are excluded from primary cycle-level summaries.

---

File: frozen_inputs/hysteresis/cycle_metrics.csv
sample,cycle,mean_absolute_hysteresis_pp,absolute_loop_area_pp_mm,signed_loop_area_pp_mm,response_at_3mm_pct,recovery_at_0p1mm_pct,median_plateau_noise_pct_R
1,1,3.854465538907803,8.317493245518751,6.026475303300764,8.916506706322199,2.078545033848376,0.655496779380202
1,2,4.122433778207268,8.479041189869001,5.115346280954393,6.951379147899852,3.489594262181962,0.7293756461747214
1,3,5.014836674163009,11.475191350768938,10.138564308905735,6.165663186799594,1.4303739266709325,0.65676526963794
1,4,2.9389557326038784,5.738784107015547,3.7108343528066534,2.5298684328921923,1.1822184923551182,0.7272694181984605
1,5,2.805785513534177,6.233573794019642,4.671793814388038,3.947555655918369,-1.2644091299406517,0.7974401749605933
2,1,3.173001780068276,6.6160597891935815,6.6160597891935815,8.700343757171925,4.76618708420876,0.43735377519168606
2,2,1.1512276472131149,2.59757816462265,2.59757816462265,4.817609275092387,4.920561834338742,0.47285120736462305
2,3,0.9149193461130535,1.801436786777565,1.5734560517168297,2.781044087637852,4.6120284408602386,0.43520928411029147
2,4,1.503295891070931,3.470534600734208,3.118756480988815,3.743117588775008,2.228407095789092,0.43574965844830277
2,5,2.7868665260529477,5.842695003090451,5.344560792299795,1.6788874242708578,3.387551699262968,0.5822200816069809
3,1,2.311985028501641,4.396022424251319,-3.5921221363413705,2.7271637617923394,1.2017484749115106,0.44396641716970653
3,2,2.7161960170186,5.896691694614276,5.896691694614276,4.802294151583818,2.0120546410222984,0.44487567640951703
3,3,2.531118281622657,5.2927576577398,5.2927576577398,3.189927278195046,0.6990351794962094,0.4437738194577465
3,4,2.96659852898508,5.629266415886498,5.629266415886498,1.504749052090265,-2.161473518406554,0.4432628917680248
3,5,1.8117307993537572,3.570541450411479,3.570541450411479,-0.04970591825421873,-1.7724280198009013,0.5162920980469903
4,1,5.177321253065837,10.49964482723315,10.49964482723315,-2.0740855320361087,0.7040578628486331,1.0838517269266712
4,2,2.545487663190567,5.0365143501834115,-4.184774326420289,-5.107062284193618,-6.355800006580645,0.8626186010765278
4,3,1.5778626953103438,3.532201936562331,1.164338642922673,-8.69519712274656,-7.826719401072667,0.7827284117985157
4,4,2.3116221215462374,4.086369545221906,2.9451302272049698,-7.972174453141406,-11.654732643958594,0.9759317888478263
4,5,2.119033954865547,3.630152313535713,2.003050737504672,-11.331914861486123,,0.6940847690195232
5,1,1.3332668793097973,2.334980800981402,1.1503705972896088,4.889584372457196,2.1794624337647033,0.41027962241728666
5,2,1.624222429342844,2.967556361930881,0.5946380657788706,4.783799621161742,1.8720592627964572,0.4489211471223987
5,3,1.7126789144843293,3.6731277928803165,3.5157634997269818,6.276328417185264,0.05005505707012902,0.5980515743341912
5,4,2.454616369295079,5.336215512368229,4.391444224420834,5.2076950808435125,-0.05005505707010889,0.5602746330084104
5,5,2.721417627950291,5.625779777194895,5.625779777194895,5.740414876818664,,0.5950627909029549

File: frozen_inputs/hysteresis/group_summary.csv
metric,n,mean,sd,median,minimum,maximum
median_MAH_pp,5,2.3826361495263915,0.9240473031850694,2.3116221215462374,1.503295891070931,3.854465538907803
median_absolute_area_pp_mm,5,4.968056568418996,2.0013084117395508,4.086369545221906,3.470534600734208,8.317493245518751
median_signed_area_pp_mm,5,3.809134931382933,1.3903195496871585,3.5157634997269818,2.003050737504672,5.2927576577398
median_3mm_response_pct,5,1.9742930330138098,5.71511685500423,3.743117588775008,-7.972174453141406,6.165663186799594
cycle1_3mm_response_pct,5,4.631902613141511,4.570961402208674,4.889584372457196,-2.0740855320361087,8.916506706322199
cycle5_3mm_response_pct,5,-0.0029525645464900663,6.703897059100056,1.6788874242708578,-11.331914861486123,5.740414876818664
change_3mm_cycle1_to_5_pp,5,-4.634855177688001,3.8962877410997985,-4.96895105040383,-9.257829329450015,0.8508305043614683
relative_change_3mm_cycle1_to_5_pct,5,-133.44193386103643,180.61711762413026,-80.70320586026378,-446.3571625400471,17.400875811738878
median_recovery_0p1mm_pct,5,0.12224700062680335,4.328403270766847,0.9610571599332931,-7.0912597038266565,4.6120284408602386
median_plateau_noise_pct_R,5,0.6062965689289583,0.18530122688237427,0.5602746330084104,0.43735377519168606,0.8626186010765278
