Repository: poojasrinivas1304/Sensors-Morphology

# Architecture and Morphology Optimization of 3D-Printed Conductive-TPU Piezoresistive Sensors

> Data, analysis code and reproducibility records accompanying the manuscript
> *Sequential architecture and infill-morphology screening and validation of
> 3D-printed conductive-TPU piezoresistive sensors for textile-integrated
> bending sensing*.

---

## Overview

This repository contains the frozen analysis inputs, specimen-level results,
quality-control records and scripts used to study fused-filament-fabricated
conductive-TPU bending sensors. The experiments examined two complementary
design scales:

1. **Through-thickness architecture:** two or three conductive TPU layers
   combined with zero, one or two nonconductive backing TPU layers.
2. **In-plane morphology:** rectilinear, grid and honeycomb infill at 40%,
   60% and 80% nominal infill.

The work followed a sequential design comprising architecture screening,
exploratory morphology screening, independent confirmation, bending-orientation
and textile feasibility tests, displacement-programme validation,
quasi-static electrical hysteresis and 5000-cycle durability testing.

Each independently fabricated sensor was treated as the experimental unit.
Cycles within a sensor are repeated observations and were not treated as
independent replicates.

---

## Study Design

| Stage | Design | Independent sensors | Purpose |
|---|---|---:|---|
| Architecture | CL2/CL3 crossed with BL0/BL1/BL2 | 3 per architecture | Balanced architecture comparison |
| Morphology screen | Rectilinear, grid and honeycomb at 40%, 60% and 80% | 1 per condition | Exploratory candidate nomination |
| Finalist confirmation | Rectilinear 80% and grid 80% | 3 per condition | Independent replication |
| Outward-bending pilot | Rectilinear 80%, grid 80% and solid 100% | 1 per condition | Descriptive orientation feasibility |
| Textile integration | Three designs, inward and outward | 1 per design-orientation combination | Feasibility evidence |
| Progressive displacement | Selected grid 80% design | 5 retained sensors | Ordered low-medium-high programme |
| Fixed displacement | Low, medium and high cohorts | 5 per condition | Independent condition summaries |
| Quasi-static hysteresis | Staircase loading-unloading protocol | 5 sensors | Stabilized branch separation |
| Extended durability | Medium programme, 5000 cycles | 5 sensors | Response retention and resistance evolution |

`CL` denotes the number of conductive TPU layers and `BL` denotes the number
of nonconductive backing TPU layers.

---

## Main Findings

- **CL2-BL1** was selected as the baseline architecture because it combined a
  moderate late-stage response with the lowest mean within-sensor response
  variability and a nominal thickness of 0.60 mm.
- **Grid 80%** was selected for subsequent validation because the predefined
  engineering hierarchy prioritized repeatability over maximum response. The
  selection is not presented as statistical or universal superiority.
- The replicated grid 80% condition had a mean late-stage central 80%
  excursion of **5.63 ± 3.08 percentage points** and a mean within-sensor
  excursion coefficient of variation of **15.87 ± 3.77%**.
- Quasi-static electrical hysteresis, expressed as the mean absolute
  loading-unloading difference, was **2.38 ± 0.92 percentage points** across
  five independently fabricated sensors.
- All five durability sensors retained periodic electrical responses through
  5000 cycles. Mean response retention was **54.2 ± 17.3%**, indicating

## Data Dictionary and Primary Metrics

The specimen-specific normalized resistance response is

```text
dR_R0 = (R - R0) / R0
```

where one reference resistance, `R0`, was retained throughout each complete
recording. The principal within-cycle response metric is the central 80%
excursion:

```text
A80 = P90 - P10
```

Primary 500-cycle endpoint windows:

- Early: Cycles 1-50
- Late: Cycles 451-500

Primary 5000-cycle durability windows:

- Early: Cycles 1-50
- Late: Cycles 4951-5000

The audit workbook contains the detailed data dictionary, canonical specimen
inventory, Phase 1 model coefficients, planned contrasts, model diagnostics
and leave-one-sensor-out sensitivity results.

---

## Data Provenance and Inclusion Rules

- The approved replacement record for Sample 13 is the canonical Phase 1
  record.
- The original Sample 4 record is retained as the canonical manuscript record.
- Phase 2 is exploratory because it contains one sensor per morphology-infill
  condition.
- Phase 2 screening specimens were not pooled with the independently printed
  Phase 3 confirmation specimens.
- One progressive-displacement record with documented incorrect specimen
  placement was excluded before the primary five-sensor analysis; the
  inclusion audit is retained in `frozen_inputs/progressive/`.
- Cycles failing the prespecified observation-completeness rule remain in the
  audit but are excluded from primary cycle-level summaries.

---

File: frozen_inputs/hysteresis/specimen_metrics.csv
sample,alignment_offset_s,median_MAH_pp,median_absolute_area_pp_mm,median_signed_area_pp_mm,median_3mm_response_pct,cycle1_3mm_response_pct,cycle5_3mm_response_pct,change_3mm_cycle1_to_5_pp,relative_change_3mm_cycle1_to_5_pct,median_recovery_0p1mm_pct,median_plateau_noise_pct_R
1,17.7,3.854465538907803,8.317493245518751,5.115346280954393,6.165663186799594,8.916506706322199,3.947555655918369,-4.96895105040383,-55.72755355951926,1.4303739266709325,0.7272694181984605
2,20.200000000000003,1.503295891070931,3.470534600734208,3.118756480988815,3.743117588775008,8.700343757171925,1.6788874242708578,-7.021456332901067,-80.70320586026378,4.6120284408602386,0.43735377519168606
3,17.900000000000002,2.531118281622657,5.2927576577398,5.2927576577398,2.7271637617923394,2.7271637617923394,-0.04970591825421873,-2.776869680046558,-101.8226231570909,0.6990351794962094,0.44396641716970653
4,43.6,2.3116221215462374,4.086369545221906,2.003050737504672,-7.972174453141406,-2.0740855320361087,-11.331914861486123,-9.257829329450015,-446.3571625400471,-7.0912597038266565,0.8626186010765278
5,20.400000000000002,1.7126789144843293,3.6731277928803165,3.5157634997269818,5.2076950808435125,4.889584372457196,5.740414876818664,0.8508305043614683,17.400875811738878,0.9610571599332931,0.5602746330084104
