Repository: poojasrinivas1304/Sensors-Morphology

# Architecture and Morphology Optimization of 3D-Printed Conductive-TPU Piezoresistive Sensors

> Data, analysis code and reproducibility records accompanying the manuscript
> *Sequential architecture and infill-morphology screening and validation of
> 3D-printed conductive-TPU piezoresistive sensors for textile-integrated
> bending sensing*.

---

## Overview

This repository contains the frozen analysis inputs, specimen-level results,
quality-control records and scripts used to study fused-filament-fabricated
conductive-TPU bending sensors. The experiments examined two complementary
design scales:

1. **Through-thickness architecture:** two or three conductive TPU layers
   combined with zero, one or two nonconductive backing TPU layers.
2. **In-plane morphology:** rectilinear, grid and honeycomb infill at 40%,
   60% and 80% nominal infill.

The work followed a sequential design comprising architecture screening,
exploratory morphology screening, independent confirmation, bending-orientation
and textile feasibility tests, displacement-programme validation,
quasi-static electrical hysteresis and 5000-cycle durability testing.

Each independently fabricated sensor was treated as the experimental unit.
Cycles within a sensor are repeated observations and were not treated as
independent replicates.

---

## Study Design

| Stage | Design | Independent sensors | Purpose |
|---|---|---:|---|
| Architecture | CL2/CL3 crossed with BL0/BL1/BL2 | 3 per architecture | Balanced architecture comparison |
| Morphology screen | Rectilinear, grid and honeycomb at 40%, 60% and 80% | 1 per condition | Exploratory candidate nomination |
| Finalist confirmation | Rectilinear 80% and grid 80% | 3 per condition | Independent replication |
| Outward-bending pilot | Rectilinear 80%, grid 80% and solid 100% | 1 per condition | Descriptive orientation feasibility |
| Textile integration | Three designs, inward and outward | 1 per design-orientation combination | Feasibility evidence |
| Progressive displacement | Selected grid 80% design | 5 retained sensors | Ordered low-medium-high programme |
| Fixed displacement | Low, medium and high cohorts | 5 per condition | Independent condition summaries |
| Quasi-static hysteresis | Staircase loading-unloading protocol | 5 sensors | Stabilized branch separation |
| Extended durability | Medium programme, 5000 cycles | 5 sensors | Response retention and resistance evolution |

`CL` denotes the number of conductive TPU layers and `BL` denotes the number
of nonconductive backing TPU layers.

---

## Main Findings

- **CL2-BL1** was selected as the baseline architecture because it combined a
  moderate late-stage response with the lowest mean within-sensor response
  variability and a nominal thickness of 0.60 mm.
- **Grid 80%** was selected for subsequent validation because the predefined
  engineering hierarchy prioritized repeatability over maximum response. The
  selection is not presented as statistical or universal superiority.
- The replicated grid 80% condition had a mean late-stage central 80%
  excursion of **5.63 ± 3.08 percentage points** and a mean within-sensor
  excursion coefficient of variation of **15.87 ± 3.77%**.
- Quasi-static electrical hysteresis, expressed as the mean absolute
  loading-unloading difference, was **2.38 ± 0.92 percentage points** across
  five independently fabricated sensors.
- All five durability sensors retained periodic electrical responses through
  5000 cycles. Mean response retention was **54.2 ± 17.3%**, indicating

## Data Dictionary and Primary Metrics

The specimen-specific normalized resistance response is

```text
dR_R0 = (R - R0) / R0
```

where one reference resistance, `R0`, was retained throughout each complete
recording. The principal within-cycle response metric is the central 80%
excursion:

```text
A80 = P90 - P10
```

Primary 500-cycle endpoint windows:

- Early: Cycles 1-50
- Late: Cycles 451-500

Primary 5000-cycle durability windows:

- Early: Cycles 1-50
- Late: Cycles 4951-5000

The audit workbook contains the detailed data dictionary, canonical specimen
inventory, Phase 1 model coefficients, planned contrasts, model diagnostics
and leave-one-sensor-out sensitivity results.

---

## Data Provenance and Inclusion Rules

- The approved replacement record for Sample 13 is the canonical Phase 1
  record.
- The original Sample 4 record is retained as the canonical manuscript record.
- Phase 2 is exploratory because it contains one sensor per morphology-infill
  condition.
- Phase 2 screening specimens were not pooled with the independently printed
  Phase 3 confirmation specimens.
- One progressive-displacement record with documented incorrect specimen
  placement was excluded before the primary five-sensor analysis; the
  inclusion audit is retained in `frozen_inputs/progressive/`.
- Cycles failing the prespecified observation-completeness rule remain in the
  audit but are excluded from primary cycle-level summaries.

---

File: frozen_inputs/phase1_3/Phase2_specimen_level_metrics.csv
Sample,Pattern,Infill_pct,Valid_cycles_total,Valid_cycles_early,Valid_cycles_late,Late_A80_pct,Early_cycle_centre_pct,Late_cycle_centre_pct,Resistance_evolution_pp,Late_A80_CV_pct
19,Rectilinear,40,410,50,37,3.438919609220154,-9.90333907058708,-19.61483865049319,-9.71149957990611,22.670847479105184
20,Rectilinear,60,500,50,50,5.2329998181204,-6.678054672323568,-12.435178716477484,-5.757124044153916,25.616241722489075
21,Rectilinear,80,500,50,50,5.646453487336846,-1.7511262602557884,-10.99721337201686,-9.246087111761073,12.642424156813178
22,Grid,40,500,50,50,2.9749295708201644,-3.986598540939015,-9.144452205003049,-5.157853664064033,15.093510017451116
23,Grid,60,500,50,50,5.833647696258563,-6.126389833989205,-18.93134010773594,-12.804950273746737,25.673912353343955
24,Grid,80,466,50,50,3.3634652391942987,-2.252082260441603,-6.649655596490587,-4.397573336048984,16.045889356705565
25,Honeycomb,40,500,50,50,2.9808690223542778,-2.080726767454773,-10.71063045621128,-8.629903688756507,16.540311458718456
26,Honeycomb,60,500,50,50,4.536293528260778,-6.9119975303668735,-19.421272256777154,-12.50927472641028,10.47092687322264
27,Honeycomb,80,481,50,50,2.211165171055314,-3.9433296348188733,-9.444620343411284,-5.5012907085924105,22.59593879233212
