Repository: poojasrinivas1304/Sensors-Morphology

# Architecture and Morphology Optimization of 3D-Printed Conductive-TPU Piezoresistive Sensors

> Data, analysis code and reproducibility records accompanying the manuscript
> *Sequential architecture and infill-morphology screening and validation of
> 3D-printed conductive-TPU piezoresistive sensors for textile-integrated
> bending sensing*.

---

## Overview

This repository contains the frozen analysis inputs, specimen-level results,
quality-control records and scripts used to study fused-filament-fabricated
conductive-TPU bending sensors. The experiments examined two complementary
design scales:

1. **Through-thickness architecture:** two or three conductive TPU layers
   combined with zero, one or two nonconductive backing TPU layers.
2. **In-plane morphology:** rectilinear, grid and honeycomb infill at 40%,
   60% and 80% nominal infill.

The work followed a sequential design comprising architecture screening,
exploratory morphology screening, independent confirmation, bending-orientation
and textile feasibility tests, displacement-programme validation,
quasi-static electrical hysteresis and 5000-cycle durability testing.

Each independently fabricated sensor was treated as the experimental unit.
Cycles within a sensor are repeated observations and were not treated as
independent replicates.

---

## Study Design

| Stage | Design | Independent sensors | Purpose |
|---|---|---:|---|
| Architecture | CL2/CL3 crossed with BL0/BL1/BL2 | 3 per architecture | Balanced architecture comparison |
| Morphology screen | Rectilinear, grid and honeycomb at 40%, 60% and 80% | 1 per condition | Exploratory candidate nomination |
| Finalist confirmation | Rectilinear 80% and grid 80% | 3 per condition | Independent replication |
| Outward-bending pilot | Rectilinear 80%, grid 80% and solid 100% | 1 per condition | Descriptive orientation feasibility |
| Textile integration | Three designs, inward and outward | 1 per design-orientation combination | Feasibility evidence |
| Progressive displacement | Selected grid 80% design | 5 retained sensors | Ordered low-medium-high programme |
| Fixed displacement | Low, medium and high cohorts | 5 per condition | Independent condition summaries |
| Quasi-static hysteresis | Staircase loading-unloading protocol | 5 sensors | Stabilized branch separation |
| Extended durability | Medium programme, 5000 cycles | 5 sensors | Response retention and resistance evolution |

`CL` denotes the number of conductive TPU layers and `BL` denotes the number
of nonconductive backing TPU layers.

---

## Main Findings

- **CL2-BL1** was selected as the baseline architecture because it combined a
  moderate late-stage response with the lowest mean within-sensor response
  variability and a nominal thickness of 0.60 mm.
- **Grid 80%** was selected for subsequent validation because the predefined
  engineering hierarchy prioritized repeatability over maximum response. The
  selection is not presented as statistical or universal superiority.
- The replicated grid 80% condition had a mean late-stage central 80%
  excursion of **5.63 ± 3.08 percentage points** and a mean within-sensor
  excursion coefficient of variation of **15.87 ± 3.77%**.
- Quasi-static electrical hysteresis, expressed as the mean absolute
  loading-unloading difference, was **2.38 ± 0.92 percentage points** across
  five independently fabricated sensors.
- All five durability sensors retained periodic electrical responses through
  5000 cycles. Mean response retention was **54.2 ± 17.3%**, indicating

## Data Dictionary and Primary Metrics

The specimen-specific normalized resistance response is

```text
dR_R0 = (R - R0) / R0
```

where one reference resistance, `R0`, was retained throughout each complete
recording. The principal within-cycle response metric is the central 80%
excursion:

```text
A80 = P90 - P10
```

Primary 500-cycle endpoint windows:

- Early: Cycles 1-50
- Late: Cycles 451-500

Primary 5000-cycle durability windows:

- Early: Cycles 1-50
- Late: Cycles 4951-5000

The audit workbook contains the detailed data dictionary, canonical specimen
inventory, Phase 1 model coefficients, planned contrasts, model diagnostics
and leave-one-sensor-out sensitivity results.

---

## Data Provenance and Inclusion Rules

- The approved replacement record for Sample 13 is the canonical Phase 1
  record.
- The original Sample 4 record is retained as the canonical manuscript record.
- Phase 2 is exploratory because it contains one sensor per morphology-infill
  condition.
- Phase 2 screening specimens were not pooled with the independently printed
  Phase 3 confirmation specimens.
- One progressive-displacement record with documented incorrect specimen
  placement was excluded before the primary five-sensor analysis; the
  inclusion audit is retained in `frozen_inputs/progressive/`.
- Cycles failing the prespecified observation-completeness rule remain in the
  audit but are excluded from primary cycle-level summaries.

---

File: frozen_inputs/progressive/group_level_descriptive_summary_selected.csv
stage,maximum_displacement_mm,n_sensors,median_A80_pct_points,Q1_A80_pct_points,Q3_A80_pct_points,mean_A80_pct_points,SD_A80_pct_points
Low,1.0,5,3.53254875,3.1618024800000004,3.731565510000001,3.4750964960000004,0.33403364719401557
Medium,2.0,5,4.7337910149999995,3.175680849999999,5.272379279999999,4.631577945999998,1.6652585611250335
High,3.0,5,5.87435758,3.5414913849999987,8.103123105000002,5.808944453999999,2.3238106868543547

File: frozen_inputs/progressive/specimen_level_summary_selected.csv
sample,repeat,stage,maximum_displacement_mm,valid_cycles,median_A80_pct_points,IQR_A80_pct_points,early_median_A80_pct_points,late_median_A80_pct_points,late_vs_early_change_pct,median_dR_R0_pct
57,Repeat 1,Low,1.0,50,3.53254875,1.141304335,2.937944465,4.167522205,41.85163316216734,-1.53192865
57,Repeat 1,Medium,2.0,50,7.024871424999998,1.5020069875000006,5.14462358,8.342665849999998,62.16280394998301,-9.0537044
57,Repeat 1,High,3.0,50,8.127960899999996,2.4574164949999995,9.61225358,6.617196189999998,-31.158743005196527,-19.079190349999998
59,Repeat 2,Low,1.0,50,3.731565510000001,0.8451724499999997,4.792470810000001,3.497891795,-27.01276786702016,0.7512539500000001
59,Repeat 2,Medium,2.0,50,4.7337910149999995,0.8476395600000002,4.659770775,5.261271409999999,12.908373910302464,1.0030406250000001
59,Repeat 2,High,3.0,50,5.87435758,0.7092072449999982,6.1437335399999995,5.78289067,-5.873348309308348,-1.8986357749999998
60,Repeat 3,Low,1.0,50,3.1618024800000004,1.3649622325000004,4.313603995,2.8517299250000008,-33.889853396243424,-5.5941211
60,Repeat 3,Medium,2.0,50,3.175680849999999,0.7807379699999997,2.62737367,3.3891720149999998,28.994670750430405,-10.09012765
60,Repeat 3,High,3.0,50,3.3977892999999977,0.5492297199999991,3.187465790000001,3.3585734600000015,5.368141378546386,-14.6184162
61,Repeat 4,Low,1.0,50,3.848335715,1.1637351649999994,5.056141639999999,4.136356245000001,-18.19144835111855,-3.8230037749999997
61,Repeat 4,Medium,2.0,50,5.272379279999999,1.2257725449999954,4.836492574999999,6.608273645,36.63359433566381,-7.000027750000001
61,Repeat 4,High,3.0,50,8.103123105000002,4.6991682149999985,6.060248444999999,11.121259444999998,83.51160923403363,-8.680848300000001
62,Repeat 5,Low,1.0,50,3.1012300250000013,0.9149970575000004,2.887152765,3.1858019750000004,10.344073705431386,-7.294143825
62,Repeat 5,Medium,2.0,50,2.951167159999999,0.5531078574999984,3.2267714749999987,2.703144655000001,-16.227576822743483,-11.1306861
62,Repeat 5,High,3.0,50,3.5414913849999987,0.34998336249999795,3.597126864999999,3.5169051000000007,-2.23016223810606,-12.960028050000002
